Repository: hangyu-yu/EISAP

<h1 align="center">EISAP</h1>
---

## Overview

**EISAP** (formerly **SOCEIS**) is an open-source Python desktop application for the complete analysis workflow of Electrochemical Impedance Spectroscopy (EIS) data. It is developed by Dr. Hangyu Yu at the Group of Energy Materials (GEM), École Polytechnique Fédérale de Lausanne (EPFL), Switzerland, in collaboration with Hydro-Québec and the Bern University of Applied Sciences (BFH).

The software integrates three tightly coupled analytical modules into a single graphical environment:

| Module | Function |
|--------|----------|
| **EIS** | Data import, quality screening, Kramers-Kronig validation, Z-HIT modulus reconstruction |
| **DRT** | Distribution of Relaxation Times inversion via Tikhonov regularisation and Radial Basis Functions |
| **CNLS** | Complex Nonlinear Least-Squares equivalent-circuit fitting with interactive model construction |

### Workflow overview

1. **Open a project folder** — Use the *EISAP* home tab to select the directory containing your raw EIS data files. EISAP will scan for supported formats (`.mpt`, `.dta`, `.txt`, `.csv`) and populate the file list.

2. **EIS tab** — Configure preprocessing parameters (frequency cuts, significance threshold, outlier window) and run the pipeline. KK residuals and optional Z-HIT reconstruction are displayed immediately. Results are exported to `<project>/EIS/`.

3. **DRT tab** — Choose a spectral variant (truncated / KK-smooth / LC-corrected / extrapolated / Z-HIT), select the inversion method (Tikhonov or RBF), and set the regularisation parameter lambda manually or via automatic optimisation. DRT results are exported to `<project>/DRT/`.

4. **CNLS tab** — Assemble an equivalent-circuit model by adding elements from the menu (R, RC, RQ, G, fFLW, …), set parameter bounds, and run the L-BFGS-B fit. Individual element DRT contributions are computed post-fit. Results are exported to `<project>/CNLS/`.

5. **Single / All view** — Every tab provides a toggle between analysing a single selected file and overlaying all files in the project, enabling direct comparison across operating conditions or time steps.

## Scientific Background and Implemented Methods

### 1. Data Import and Instrument Adaptation

EISAP provides dedicated file readers for the most common potentiostatic and galvanostatic frequency-response analysers:

| Instrument / Format | Extension(s) |
|---------------------|--------------|
| BioLogic EC-Lab | `.mpt` |
| Gamry Framework | `.dta` |
| Zahner Thales | `.txt`, `.csv` |
| Generic frequency-domain text | `.txt`, `.csv` |

All readers convert raw instrument data to a unified internal representation containing the frequency vector *f* [Hz], the complex impedance *Z = Z' − jZ''* [Ω·cm²], and optional per-point significance scores. Area-specific impedance (ASR) normalisation is applied when the active cell area is provided.

**References:** [R1], [R2]

---

## Method References

- **[R1]** Orazem, M. E., & Tribollet, B. (2017). *Electrochemical Impedance Spectroscopy* (2nd ed.). Wiley.
- **[R2]** Lasia, A. (2014). *Electrochemical Impedance Spectroscopy and its Applications*. Springer.
- **[R3]** Wan, T. H., Saccoccio, M., Chen, C., & Ciucci, F. (2015). Influence of the discretization methods on the distribution of relaxation times deconvolution: implementing radial basis functions with DRTtools. *Electrochimica Acta*, **184**, 483–499. https://doi.org/10.1016/j.electacta.2015.09.097
- **[R4]** Kramers, H. A. (1927). La diffusion de la lumière par les atomes. *Atti del Congresso Internazionale dei Fisici*, **2**, 545–557. | Kronig, R. de L. (1926). On the theory of dispersion of X-rays. *Journal of the Optical Society of America*, **12**(6), 547–557.
- **[R5]** Boukamp, B. A. (1995). A linear Kronig-Kramers transform test for immittance data validation. *Journal of The Electrochemical Society*, **142**(6), 1885–1894. https://doi.org/10.1149/1.2044210
- **[R6]** Schönleber, M., Klotz, D., & Ivers-Tiffée, E. (2014). A method for improving the robustness of linear Kramers-Kronig validity tests. *Electrochimica Acta*, **131**, 20–27. https://doi.org/10.1016/j.electacta.2014.01.034
- **[R7]** Ehm, W., Kaus, R., Schiller, C.A., & Strunz, W. (2000). Z-HIT — A Simple Relation between Impedance Modulus and Phase Angle, Providing a New Way to the Validation of Electrochemical Impedance Spectra. Electrochemical Society Proceedings.
- **[R8]** Savitzky, A., & Golay, M. J. E. (1964). Smoothing and differentiation of data by simplified least squares procedures. *Analytical Chemistry*, **36**(8), 1627–1639. https://doi.org/10.1021/ac60214a047
- **[R9]** Tikhonov, A. N., & Arsenin, V. Y. (1977). *Solutions of Ill-Posed Problems*. Winston & Sons.
- **[R10]** Ciucci, F., & Chen, C. (2015). Analysis of electrochemical impedance spectroscopy data using the distribution of relaxation times: a Bayesian and hierarchical Bayesian approach. *Electrochimica Acta*, **167**, 439–454.

File: Projects/Code test/99_eg_degradation/2024-09-01_hq_sp_cu-31_durabilitiy_1826_425-75_060-120-120_780_dc5024ma_ac500ma_eis01.txt
File.......:  2024-09-01_hq_sp_cu-31_durabilitiy_1826_425-75_060-120-120_780_dc5024ma_ac500ma_eis01 - SEP,01.2024

System.....:  
Potential..:  0.791V
Current....:  -5.0288A, Ampl: 500mA
Temperature:  -0.3+-0.0C
Time.......:  08:36:18 - 09:14:17
Comment....:  
              
              
              
(area/cm^2):  
               
Impedance samples

Lines:   109
Columns: 7

Number   Frequency/Hz   impedance/Ohm   Phase/deg   Significance   Time/s    Voltage/V   Current/A 
   1      1.0000e+06     9.9611e-03       -75.06       0.998           0.0     0.790     -5.029e+00
   2      8.4885e+05     1.0140e-02       -71.83       0.986          14.5     0.791     -5.029e+00
   3      7.2055e+05     1.1462e-02       -67.45       0.990          22.0     0.790     -5.029e+00
   4      6.1164e+05     1.1539e-02       -72.36       0.998          30.6     0.790     -5.029e+00
   5      5.1919e+05     1.2670e-02       -63.42       0.995          40.5     0.790     -5.029e+00
   6      4.4071e+05     1.3771e-02       -44.83       0.998          49.4     0.791     -5.029e+00
   7      3.7410e+05     1.2644e-02       -32.64       0.996          57.1     0.790     -5.029e+00
   8      3.1755e+05     1.1849e-02       -22.13       0.997          65.8     0.790     -5.029e+00
   9      2.6956e+05     1.0765e-02       -15.06       0.996          75.4     0.790     -5.029e+00
  10      2.2881e+05     1.0086e-02        -8.59       0.996          84.1     0.791     -5.029e+00
  11      1.9423e+05     9.6986e-03        -3.75       0.998          91.7     0.791     -5.029e+00
  12      1.6487e+05     7.8074e-03        11.78       0.998         100.1     0.791     -5.029e+00
  13      1.3995e+05     7.3426e-03       -13.24       0.999         109.5     0.791     -5.029e+00
  14      1.1880e+05     7.6527e-03        -6.62       0.999         118.0     0.790     -5.029e+00
  15      1.0084e+05     7.7711e-03        -7.27       0.997         125.3     0.790     -5.029e+00
  16      8.5598e+04     7.8320e-03        -6.86       0.998         133.5     0.790     -5.029e+00
  17      7.2660e+04     7.8836e-03        -7.22       0.998         142.7     0.791     -5.029e+00
  18      6.1678e+04     7.8594e-03        -6.48       0.998         150.6     0.790     -5.029e+00
  19      5.2355e+04     8.0269e-03        -6.74       0.999         157.1     0.790     -5.029e+00
  20      4.4442e+04     8.1510e-03        -7.23       0.999         164.3     0.790     -5.029e+00
  21      3.7724e+04     8.3223e-03        -7.57       0.999         172.6     0.790     -5.029e+00
  22      3.2022e+04     8.4739e-03        -7.86       1.000         182.0     0.791     -5.029e+00
  23      2.7182e+04     8.6645e-03        -7.93       1.000         190.3     0.790     -5.029e+00
  24      2.3074e+04     8.8231e-03        -8.08       1.000         197.3     0.790     -5.029e+00
  25      1.9586e+04     8.9792e-03        -8.15       1.000         205.3     0.790     -5.029e+00
  26      1.6626e+04     9.1542e-03        -8.17       1.000         214.4     0.790     -5.029e+00
  27      1.4113e+04     9.3372e-03        -7.88       1.000         222.5     0.791     -5.029e+00
  28      1.1980e+04     9.4954e-03        -7.65       1.000         229.3     0.790     -5.029e+00
  29      1.0169e+04     9.6442e-03        -7.42       1.000         237.1     0.790     -5.029e+00
  30      8.6318e+03     9.7829e-03        -7.14       1.000         245.2     0.790     -5.029e+00
  31      7.3271e+03     9.9115e-03        -7.00       1.000         251.2     0.790     -5.029e+00
  32      6.2196e+03     1.0043e-02        -6.76       1.000         255.3     0.791     -5.029e+00
  33      5.2795e+03     1.0151e-02        -6.46       1.000         259.5     0.790     -5.029e+00
  34      4.4815e+03     1.0265e-02        -6.23       1.000         264.0     0.790     -5.029e+00
  35      3.8041e+03     1.0312e-02        -5.92       1.000         268.3     0.791     -5.029e+00
  36      3.2291e+03     1.0432e-02        -5.75       1.000         272.1     0.790     -5.029e+00
  37      2.7411e+03     1.0555e-02        -5.63       1.000         276.2     0.790     -5.029e+00
  38      2.3267e+03     1.0665e-02        -5.48       1.000         280.7     0.790     -5.029e+00
  39      1.9751e+03     1.0765e-02        -5.35       1.000         285.6     0.791     -5.029e+00
  40      1.6765e+03     1.0808e-02        -5.24       1.000         290.1     0.790     -5.029e+00
  41      1.4231e+03     1.0933e-02        -5.17       1.000         294.2     0.790     -5.029e+00
  42      1.2080e+03     1.1036e-02        -5.10       1.000         298.6     0.790     -5.029e+00
  43      1.0254e+03     1.1133e-02        -5.05       1.000         303.4     0.790     -5.029e+00
  44      8.7043e+02     1.1187e-02        -4.78       1.000         307.4     0.790     -5.029e+00
  45      7.3887e+02     1.1289e-02        -4.84       1.000         310.3     0.790     -5.029e+00
  46      6.2719e+02     1.1383e-02        -4.88       1.000         313.5     0.790     -5.029e+00
  47      5.3239e+02     1.1481e-02        -4.95       1.000         316.8     0.790     -5.029e+00
  48      4.5192e+02     1.1545e-02        -4.98       1.000         320.0     0.790     -5.029e+00
  49      3.8361e+02     1.1652e-02        -5.08       1.000         322.9     0.790     -5.029e+00
  50      3.2563e+02     1.1760e-02        -5.19       1.000         326.0     0.790     -5.029e+00
  51      2.7641e+02     1.1872e-02        -5.32       1.000         329.3     0.790     -5.029e+00
  52      2.3463e+02     1.1942e-02        -5.35       1.000         332.4     0.790     -5.029e+00
  53      1.9917e+02     1.2068e-02        -5.53       1.000         335.3     0.790     -5.029e+00
  54      1.6906e+02     1.2188e-02        -5.72       1.000         338.3     0.790     -5.029e+00
  55      1.4351e+02     1.2314e-02        -5.92       1.000         341.5     0.790     -5.029e+00
  56      1.2182e+02     1.2439e-02        -6.10       1.000         345.0     0.790     -5.029e+00
  57      1.0340e+02     1.2574e-02        -6.38       1.000         348.8     0.790     -5.029e+00
  58      8.7775e+01     1.2718e-02        -6.65       1.000         352.3     0.790     -5.029e+00
  59      7.4508e+01     1.2857e-02        -6.91       1.000         355.5     0.790     -5.029e+00
  60      6.3246e+01     1.3033e-02        -7.18       1.000         358.9     0.790     -5.029e+00
  61      5.3654e+01     1.3205e-02        -7.47       1.000         362.1     0.790     -5.029e+00
  62      4.5517e+01     1.3382e-02        -7.73       1.000         365.1     0.790     -5.029e+00
  63      3.8614e+01     1.3577e-02        -7.99       1.000         368.3     0.790     -5.029e+00
  64      3.2758e+01     1.3789e-02        -8.22       1.000         371.7     0.790     -5.029e+00
  65      2.7790e+01     1.3985e-02        -8.57       1.000         374.6     0.790     -5.029e+00
  66      2.3575e+01     1.4180e-02        -9.09       0.999         376.8     0.791     -5.029e+00
  67      2.0000e+01     1.4371e-02        -9.14       1.000         379.1     0.790     -5.029e+00
  68      1.6967e+01     1.4569e-02        -9.50       1.000         381.5     0.791     -5.029e+00
  69      1.4394e+01     1.4856e-02       -10.47       0.997         383.9     0.790     -5.029e+00
  70      1.2211e+01     1.4951e-02       -10.63       1.000         386.5     0.790     -5.029e+00
  71      1.0359e+01     1.5171e-02       -11.39       1.000         389.1     0.790     -5.029e+00
  72      8.7879e+00     1.5429e-02       -12.69       0.999         391.9     0.790     -5.029e+00
  73      7.4552e+00     1.5696e-02       -13.61       0.999         394.8     0.791     -5.029e+00
  74      6.3246e+00     1.6183e-02       -15.04       0.999         397.9     0.789     -5.029e+00
  75      5.3654e+00     1.6725e-02       -16.21       1.000         401.2     0.792     -5.029e+00
  76      4.5517e+00     1.7449e-02       -17.78       0.999         404.7     0.789     -5.029e+00
  77      3.8614e+00     1.8237e-02       -18.12       0.999         409.0     0.788     -5.029e+00
  78      3.2758e+00     1.9194e-02       -18.56       0.999         413.7     0.790     -5.029e+00
  79      2.7790e+00     2.0190e-02       -18.40       0.999         418.3     0.794     -5.029e+00
  80      2.3575e+00     2.1059e-02       -18.07       1.000         423.2     0.792     -5.029e+00
  81      2.0000e+00     2.2220e-02       -17.53       0.999         428.7     0.789     -5.029e+00
  82      1.6967e+00     2.2878e-02       -15.86       0.998         436.4     0.791     -5.029e+00
  83      1.4394e+00     2.3926e-02       -16.17       0.999         443.1     0.791     -5.029e+00
  84      1.2211e+00     2.5025e-02       -14.04       0.999         450.6     0.791     -5.029e+00
  85      1.0359e+00     2.5038e-02       -12.00       0.998         458.9     0.791     -5.029e+00
  86      8.7879e-01     2.6092e-02       -12.02       0.997         468.7     0.791     -5.029e+00
  87      7.4552e-01     2.6005e-02       -10.67       0.997         479.7     0.791     -5.029e+00
  88      6.3246e-01     2.6621e-02        -8.45       0.994         492.0     0.790     -5.029e+00
  89      5.3654e-01     2.7131e-02        -8.32       0.994         505.9     0.791     -5.029e+00
  90      4.5517e-01     2.6915e-02        -7.44       0.995         522.8     0.791     -5.029e+00
  91      3.8614e-01     2.7303e-02        -6.25       0.995         542.0     0.791     -5.029e+00
  92      3.2758e-01     2.7770e-02        -5.38       0.996         563.7     0.791     -5.029e+00
  93      2.7790e-01     2.8158e-02        -4.23       0.997         588.5     0.791     -5.029e+00
  94      2.3575e-01     2.7888e-02        -4.04       0.993         619.3     0.791     -5.029e+00
  95      2.0000e-01     2.8063e-02        -3.75       0.995         654.4     0.791     -5.029e+00
  96      1.6967e-01     2.7953e-02        -2.66       0.993         691.5     0.791     -5.029e+00
  97      1.4394e-01     2.8246e-02        -2.47       0.995         731.1     0.790     -5.029e+00
  98      1.2211e-01     2.8451e-02        -2.23       0.995         776.5     0.791     -5.029e+00
  99      1.0359e-01     2.8388e-02        -1.35       0.996         830.6     0.792     -5.029e+00
 100      8.7879e-02     2.9057e-02        -1.91       0.996         892.9     0.792     -5.029e+00
 101      7.4552e-02     2.8293e-02        -1.36       0.998         964.7     0.792     -5.029e+00
 102      6.3246e-02     2.8722e-02        -1.18       0.997        1047.8     0.791     -5.029e+00
 103      5.3654e-02     2.9074e-02        -0.28       0.995        1144.1     0.791     -5.029e+00
 104      4.5517e-02     2.9112e-02        -0.74       0.995        1256.1     0.791     -5.029e+00
 105      3.8614e-02     2.8145e-02        -0.73       0.993        1386.6     0.791     -5.029e+00
 106      3.2758e-02     2.8640e-02        -0.24       0.995        1538.8     0.791     -5.029e+00
 107      2.7790e-02     2.8868e-02         0.38       0.996        1716.6     0.792     -5.029e+00
 108      2.3575e-02     2.8610e-02        -0.62       0.994        1924.6     0.792     -5.029e+00
 109      2.0000e-02     2.8609e-02        -0.28       0.994        2168.3     0.792     -5.029e+00

File: Projects/Code test/99_eg_degradation/2024-09-02_hq_sp_cu-31_durabilitiy_1826_425-75_060-120-120_780_dc5024ma_ac500ma_eis02.txt
File.......: 2024-09-02_hq_sp_cu-31_durabilitiy_1826_425-75_060-120-120_780_dc5024ma_ac500ma_eis21 - SEP,02.2024

System.....: 
Potential..: 0.790V
Current....: -5.0306A, Ampl: 500mA
Temperature: -0.3+-0.0C
Time.......: 08:04:03 - 08:42:03
Comment....: 
              
              
                         
(area/cm^2):  
               
Impedance samples

Lines:   109
Columns: 7

Number   Frequency/Hz   impedance/Ohm   Phase/deg   Significance   Time/s    Voltage/V   Current/A 
   1      1.0000e+06     9.2151e-03       -81.50       0.998           0.0     0.790     -5.029e+00
   2      8.7067e+05     1.0134e-02       -76.26       0.998          14.5     0.791     -5.029e+00
   3      7.5806e+05     1.0885e-02       -69.99       0.990          22.0     0.790     -5.029e+00
   4      6.6002e+05     1.1430e-02       -62.96       0.998          30.6     0.790     -5.029e+00
   5      5.7465e+05     1.1751e-02       -55.48       0.995          40.5     0.790     -5.029e+00
   6      5.0033e+05     1.1850e-02       -47.83       0.998          49.4     0.791     -5.029e+00
   7      4.3562e+05     1.1750e-02       -40.30       0.996          57.1     0.790     -5.029e+00
   8      3.7928e+05     1.1485e-02       -33.14       0.997          65.8     0.790     -5.029e+00
   9      3.3023e+05     1.1101e-02       -26.56       0.996          75.4     0.790     -5.029e+00
  10      2.8752e+05     1.0644e-02       -20.74       0.996          84.1     0.791     -5.029e+00
  11      2.5033e+05     1.0156e-02       -15.78       0.998          91.7     0.791     -5.029e+00
  12      2.1796e+05     9.6736e-03       -11.73       0.998         100.1     0.791     -5.029e+00
  13      1.8977e+05     9.2243e-03        -8.61       0.999         109.5     0.791     -5.029e+00
  14      1.6522e+05     8.8273e-03        -6.36       0.999         118.0     0.790     -5.029e+00
  15      1.4386e+05     8.4941e-03        -4.90       0.997         125.3     0.790     -5.029e+00
  16      1.2525e+05     8.2303e-03        -4.11       0.998         133.5     0.790     -5.029e+00
  17      1.0905e+05     8.0365e-03        -3.84       0.998         142.7     0.791     -5.029e+00
  18      9.4947e+04     7.9098e-03        -3.97       0.998         150.6     0.790     -5.029e+00
  19      8.2667e+04     7.8445e-03        -4.36       0.999         157.1     0.790     -5.029e+00
  20      7.1975e+04     7.8335e-03        -4.89       0.999         164.3     0.790     -5.029e+00
  21      6.2667e+04     7.8684e-03        -5.48       0.999         172.6     0.790     -5.029e+00
  22      5.4562e+04     7.9406e-03        -6.05       1.000         182.0     0.791     -5.029e+00
  23      4.7505e+04     8.0419e-03        -6.56       1.000         190.3     0.790     -5.029e+00
  24      4.1361e+04     8.1648e-03        -7.00       1.000         197.3     0.790     -5.029e+00
  25      3.6012e+04     8.3028e-03        -7.36       1.000         205.3     0.790     -5.029e+00
  26      3.1354e+04     8.4507e-03        -7.64       1.000         214.4     0.790     -5.029e+00
  27      2.7299e+04     8.6044e-03        -7.84       1.000         222.5     0.791     -5.029e+00
  28      2.3768e+04     8.7608e-03        -7.99       1.000         229.3     0.790     -5.029e+00
  29      2.0694e+04     8.9175e-03        -8.07       1.000         237.1     0.790     -5.029e+00
  30      1.8018e+04     9.0728e-03        -8.10       1.000         245.2     0.790     -5.029e+00
  31      1.5688e+04     9.2251e-03        -8.08       1.000         251.2     0.790     -5.029e+00
  32      1.3659e+04     9.3735e-03        -8.02       1.000         255.3     0.791     -5.029e+00
  33      1.1892e+04     9.5168e-03        -7.91       1.000         259.5     0.790     -5.029e+00
  34      1.0354e+04     9.6546e-03        -7.77       1.000         264.0     0.790     -5.029e+00
  35      9.0149e+03     9.7862e-03        -7.61       1.000         268.3     0.791     -5.029e+00
  36      7.8490e+03     9.9115e-03        -7.42       1.000         272.1     0.790     -5.029e+00
  37      6.8338e+03     1.0031e-02        -7.22       1.000         276.2     0.790     -5.029e+00
  38      5.9500e+03     1.0144e-02        -7.01       1.000         280.7     0.790     -5.029e+00
  39      5.1805e+03     1.0251e-02        -6.80       1.000         285.6     0.791     -5.029e+00
  40      4.5105e+03     1.0353e-02        -6.59       1.000         290.1     0.790     -5.029e+00
  41      3.9271e+03     1.0451e-02        -6.39       1.000         294.2     0.790     -5.029e+00
  42      3.4192e+03     1.0546e-02        -6.20       1.000         298.6     0.790     -5.029e+00
  43      2.9770e+03     1.0637e-02        -6.02       1.000         303.4     0.790     -5.029e+00
  44      2.5920e+03     1.0726e-02        -5.85       1.000         307.4     0.790     -5.029e+00
  45      2.2567e+03     1.0812e-02        -5.69       1.000         310.3     0.790     -5.029e+00
  46      1.9649e+03     1.0896e-02        -5.56       1.000         313.5     0.790     -5.029e+00
  47      1.7107e+03     1.0979e-02        -5.43       1.000         316.8     0.790     -5.029e+00
  48      1.4895e+03     1.1060e-02        -5.32       1.000         320.0     0.790     -5.029e+00
  49      1.2968e+03     1.1140e-02        -5.23       1.000         322.9     0.790     -5.029e+00
  50      1.1291e+03     1.1219e-02        -5.15       1.000         326.0     0.790     -5.029e+00
  51      9.8308e+02     1.1297e-02        -5.09       1.000         329.3     0.790     -5.029e+00
  52      8.5594e+02     1.1375e-02        -5.04       1.000         332.4     0.790     -5.029e+00
  53      7.4524e+02     1.1452e-02        -5.01       1.000         335.3     0.790     -5.029e+00
  54      6.4885e+02     1.1530e-02        -5.00       1.000         338.3     0.790     -5.029e+00
  55      5.6493e+02     1.1607e-02        -5.01       1.000         341.5     0.790     -5.029e+00
  56      4.9187e+02     1.1686e-02        -5.04       1.000         345.0     0.790     -5.029e+00
  57      4.2825e+02     1.1766e-02        -5.08       1.000         348.8     0.790     -5.029e+00
  58      3.7287e+02     1.1848e-02        -5.14       1.000         352.3     0.790     -5.029e+00
  59      3.2464e+02     1.1933e-02        -5.22       1.000         355.5     0.790     -5.029e+00
  60      2.8265e+02     1.2020e-02        -5.31       1.000         358.9     0.790     -5.029e+00
  61      2.4610e+02     1.2110e-02        -5.42       1.000         362.1     0.790     -5.029e+00
  62      2.1427e+02     1.2204e-02        -5.55       1.000         365.1     0.790     -5.029e+00
  63      1.8656e+02     1.2302e-02        -5.69       1.000         368.3     0.790     -5.029e+00
  64      1.6243e+02     1.2405e-02        -5.84       1.000         371.7     0.790     -5.029e+00
  65      1.4142e+02     1.2513e-02        -6.00       1.000         374.6     0.790     -5.029e+00
  66      1.2313e+02     1.2626e-02        -6.18       0.999         376.8     0.790     -5.029e+00
  67      1.0721e+02     1.2745e-02        -6.36       1.000         379.1     0.790     -5.029e+00
  68      9.3341e+01     1.2869e-02        -6.55       1.000         381.5     0.791     -5.029e+00
  69      8.1268e+01     1.2999e-02        -6.74       0.997         383.9     0.790     -5.029e+00
  70      7.0758e+01     1.3133e-02        -6.94       1.000         386.5     0.790     -5.029e+00
  71      6.1606e+01     1.3273e-02        -7.14       1.000         389.1     0.790     -5.029e+00
  72      5.3639e+01     1.3416e-02        -7.34       1.000         391.9     0.790     -5.029e+00
  73      4.6701e+01     1.3563e-02        -7.55       0.999         394.8     0.791     -5.029e+00
  74      4.0661e+01     1.3712e-02        -7.76       0.999         397.9     0.789     -5.029e+00
  75      3.5402e+01     1.3861e-02        -7.99       1.000         401.2     0.792     -5.029e+00
  76      3.0824e+01     1.4012e-02        -8.24       0.999         404.7     0.789     -5.029e+00
  77      2.6837e+01     1.4164e-02        -8.52       0.999         409.0     0.788     -5.029e+00
  78      2.3366e+01     1.4319e-02        -8.85       0.999         413.7     0.790     -5.029e+00
  79      2.0344e+01     1.4477e-02        -9.23       0.999         418.3     0.794     -5.029e+00
  80      1.7713e+01     1.4644e-02        -9.68       1.000         423.2     0.792     -5.029e+00
  81      1.5422e+01     1.4823e-02       -10.20       0.999         428.7     0.789     -5.029e+00
  82      1.3428e+01     1.5020e-02       -10.80       0.998         436.4     0.791     -5.029e+00
  83      1.1691e+01     1.5242e-02       -11.48       0.999         443.1     0.791     -5.029e+00
  84      1.0179e+01     1.5496e-02       -12.23       0.999         450.6     0.791     -5.029e+00
  85      8.8624e+00     1.5791e-02       -13.04       0.998         458.9     0.791     -5.029e+00
  86      7.7162e+00     1.6133e-02       -13.87       0.997         468.7     0.791     -5.029e+00
  87      6.7182e+00     1.6528e-02       -14.70       0.997         479.7     0.791     -5.029e+00
  88      5.8493e+00     1.6981e-02       -15.50       0.994         492.0     0.790     -5.029e+00
  89      5.0928e+00     1.7494e-02       -16.21       0.995         505.9     0.791     -5.029e+00
  90      4.4341e+00     1.8067e-02       -16.82       0.995         522.8     0.791     -5.029e+00
  91      3.8607e+00     1.8695e-02       -17.27       0.995         542.0     0.791     -5.029e+00
  92      3.3613e+00     1.9373e-02       -17.55       0.996         563.7     0.791     -5.029e+00
  93      2.9266e+00     2.0090e-02       -17.64       0.997         588.5     0.791     -5.029e+00
  94      2.5481e+00     2.0835e-02       -17.52       0.993         619.3     0.791     -5.029e+00
  95      2.2185e+00     2.1593e-02       -17.22       0.995         654.4     0.791     -5.029e+00
  96      1.9316e+00     2.2349e-02       -16.73       0.993         691.5     0.791     -5.029e+00
  97      1.6818e+00     2.3089e-02       -16.08       0.995         731.1     0.790     -5.029e+00
  98      1.4643e+00     2.3799e-02       -15.29       0.995         776.5     0.791     -5.029e+00
  99      1.2749e+00     2.4469e-02       -14.41       0.996         830.6     0.792     -5.029e+00
 100      1.1100e+00     2.5089e-02       -13.45       0.996         892.9     0.792     -5.029e+00
 101      9.6645e-01     2.5654e-02       -12.46       0.998         964.7     0.792     -5.029e+00
 102      8.4146e-01     2.6161e-02       -11.45       0.997        1047.8     0.791     -5.029e+00
 103      7.3263e-01     2.6610e-02       -10.46       0.995        1144.1     0.791     -5.029e+00
 104      6.3787e-01     2.7003e-02        -9.50       0.995        1256.1     0.791     -5.029e+00
 105      5.5538e-01     2.7342e-02        -8.57       0.993        1386.6     0.791     -5.029e+00
 106      4.8355e-01     2.7631e-02        -7.70       0.995        1538.8     0.791     -5.029e+00
 107      4.2101e-01     2.7875e-02        -6.88       0.996        1716.6     0.792     -5.029e+00
 108      3.6656e-01     2.8078e-02        -6.13       0.994        1924.6     0.792     -5.029e+00
 109      3.1915e-01     2.8245e-02        -5.43       0.994        2168.3     0.792     -5.029e+00
 110      2.7787e-01     2.8380e-02        -4.80       0.995        2424.3     0.792     -5.029e+00
 111      2.4193e-01     2.8487e-02        -4.23       0.993        2697.5     0.792     -5.029e+00
 112      2.1064e-01     2.8572e-02        -3.73       0.994        2986.3     0.791     -5.029e+00
 113      1.8340e-01     2.8638e-02        -3.28       0.993        3294.7     0.791     -5.029e+00
 114      1.5968e-01     2.8690e-02        -2.90       0.995        3621.5     0.791     -5.029e+00
 115      1.3903e-01     2.8732e-02        -2.56       0.995        3967.1     0.791     -5.029e+00
 116      1.2105e-01     2.8768e-02        -2.28       0.995        4333.5     0.791     -5.029e+00
 117      1.0539e-01     2.8800e-02        -2.04       0.995        4722.4     0.791     -5.029e+00
 118      9.1761e-02     2.8831e-02        -1.83       0.995        5135.6     0.791     -5.029e+00
 119      7.9894e-02     2.8861e-02        -1.65       0.994        5575.0     0.791     -5.029e+00
 120      6.9561e-02     2.8891e-02        -1.50       0.994        6042.8     0.791     -5.029e+00
 121      6.0564e-02     2.8921e-02        -1.36       0.994        6539.8     0.791     -5.029e+00
 122      5.2731e-02     2.8949e-02        -1.23       0.994        7066.2     0.791     -5.029e+00
 123      4.5911e-02     2.8974e-02        -1.10       0.994        7621.7     0.791     -5.029e+00
 124      3.9973e-02     2.8994e-02        -0.97       0.993        8206.9     0.791     -5.029e+00
 125      3.4803e-02     2.9005e-02        -0.83       0.993        8821.7     0.791     -5.029e+00
 126      3.0302e-02     2.9006e-02        -0.68       0.993        9466.0     0.791     -5.029e+00
 127      2.6383e-02     2.8995e-02        -0.52       0.993       10140.4     0.791     -5.029e+00
 128      2.2971e-02     2.8970e-02        -0.36       0.993       10844.8     0.791     -5.029e+00
 129      2.0000e-02     2.8931e-02        -0.20       0.993       11679.1     0.791     -5.029e+00

File: Projects/Code test/99_eg_degradation/2024-09-03_hq_sp_cu-31_durabilitiy_0846_425-75_060-120-120_780_dc5024ma_ac500ma_eis03.txt
File.......:  2024-09-03_hq_sp_cu-31_durabilitiy_0846_425-75_060-120-120_780_dc5024ma_ac500ma_eis03 - SEP,03.2024

System.....:  
Potential..:  0.787V
Current....:  -5.0236A, Ampl: 500mA
Temperature:  -0.0+-0.0C
Time.......:  08:01:41 - 08:39:43
Comment....:  
              
              
              
(area/cm^2):  
               
Impedance samples

Lines:   109
Columns: 7

Number   Frequency/Hz   impedance/Ohm   Phase/deg   Significance   Time/s    Voltage/V   Current/A 
  1       1.0000e+06     9.2832e-03       -69.42       0.999           0.0     0.790     -5.022e+00
  2       8.4885e+05     1.0251e-02       -66.23       0.991          14.8     0.790     -5.022e+00
  3       7.2055e+05     9.4898e-03       -70.31       0.995          22.7     0.790     -5.022e+00
  4       6.1164e+05     1.1250e-02       -66.17       0.998          31.6     0.790     -5.022e+00
  5       5.1919e+05     1.2323e-02       -58.43       0.999          41.6     0.790     -5.022e+00
  6       4.4071e+05     1.4018e-02       -42.46       1.000          50.5     0.790     -5.022e+00
  7       3.7410e+05     1.2989e-02       -27.17       0.998          58.2     0.790     -5.022e+00
  8       3.1755e+05     1.1955e-02       -18.17       0.999          66.8     0.790     -5.022e+00
  9       2.6956e+05     1.1251e-02       -10.43       0.999          76.5     0.790     -5.022e+00
 10       2.2881e+05     1.0568e-02        -2.58       0.999          85.2     0.790     -5.022e+00
 11       1.9423e+05     9.6581e-03         8.71       0.998          92.7     0.790     -5.022e+00
 12       1.6487e+05     5.5398e-03         7.82       0.998         101.1     0.790     -5.022e+00
 13       1.3995e+05     7.6946e-03       -13.18       0.999         110.5     0.790     -5.022e+00
 14       1.1880e+05     7.7558e-03        -6.81       0.999         119.0     0.790     -5.022e+00
 15       1.0084e+05     7.8530e-03        -4.94       0.999         126.0     0.790     -5.022e+00
 16       8.5598e+04     7.9113e-03        -4.83       0.999         133.4     0.790     -5.022e+00
 17       7.2660e+04     7.9737e-03        -5.54       0.999         141.9     0.790     -5.022e+00
 18       6.1678e+04     8.0301e-03        -6.20       0.999         149.5     0.790     -5.022e+00
 19       5.2355e+04     8.1356e-03        -6.71       1.000         155.9     0.790     -5.022e+00
 20       4.4442e+04     8.2605e-03        -7.37       1.000         163.2     0.790     -5.022e+00
 21       3.7724e+04     8.3911e-03        -7.76       1.000         171.5     0.790     -5.022e+00
 22       3.2022e+04     8.5497e-03        -8.16       1.000         180.8     0.790     -5.022e+00
 23       2.7182e+04     8.7106e-03        -8.42       1.000         189.1     0.790     -5.022e+00
 24       2.3074e+04     8.8715e-03        -8.59       1.000         196.2     0.790     -5.022e+00
 25       1.9586e+04     9.0507e-03        -8.69       1.000         204.2     0.790     -5.022e+00
 26       1.6626e+04     9.2379e-03        -8.57       1.000         213.6     0.790     -5.022e+00
 27       1.4113e+04     9.4575e-03        -8.43       1.000         222.0     0.790     -5.022e+00
 28       1.1980e+04     9.6340e-03        -8.24       1.000         228.9     0.790     -5.022e+00
 29       1.0169e+04     9.8015e-03        -8.04       1.000         236.7     0.790     -5.022e+00
 30       8.6318e+03     9.9603e-03        -7.80       1.000         244.7     0.790     -5.022e+00
 31       7.3271e+03     1.0114e-02        -7.57       1.000         250.8     0.790     -5.022e+00
 32       6.2196e+03     1.0259e-02        -7.31       1.000         254.8     0.790     -5.022e+00
 33       5.2795e+03     1.0396e-02        -7.03       1.000         259.0     0.790     -5.022e+00
 34       4.4815e+03     1.0528e-02        -6.77       1.000         263.6     0.790     -5.022e+00
 35       3.8041e+03     1.0651e-02        -6.52       1.000         267.8     0.790     -5.022e+00
 36       3.2291e+03     1.0769e-02        -6.28       1.000         271.6     0.790     -5.022e+00
 37       2.7411e+03     1.0881e-02        -6.06       1.000         275.7     0.789     -5.022e+00
 38       2.3267e+03     1.0989e-02        -5.87       1.000         280.2     0.790     -5.022e+00
 39       1.9751e+03     1.1093e-02        -5.69       1.000         285.2     0.790     -5.022e+00
 40       1.6765e+03     1.1195e-02        -5.54       1.000         289.7     0.789     -5.022e+00
 41       1.4231e+03     1.1294e-02        -5.42       1.000         293.7     0.790     -5.022e+00
 42       1.2080e+03     1.1391e-02        -5.32       1.000         298.1     0.790     -5.022e+00
 43       1.0254e+03     1.1487e-02        -5.23       1.000         303.0     0.790     -5.022e+00
 44       8.7043e+02     1.1583e-02        -5.20       1.000         306.9     0.790     -5.022e+00
 45       7.3887e+02     1.1679e-02        -5.16       1.000         309.9     0.790     -5.022e+00
 46       6.2719e+02     1.1775e-02        -5.14       1.000         313.0     0.790     -5.022e+00
 47       5.3239e+02     1.1872e-02        -5.16       1.000         316.4     0.789     -5.022e+00
 48       4.5192e+02     1.1970e-02        -5.19       1.000         319.5     0.790     -5.022e+00
 49       3.8361e+02     1.2070e-02        -5.23       1.000         322.4     0.790     -5.022e+00
 50       3.2563e+02     1.2173e-02        -5.29       1.000         325.5     0.790     -5.022e+00
 51       2.7641e+02     1.2279e-02        -5.39       1.000         328.8     0.790     -5.022e+00
 52       2.3463e+02     1.2385e-02        -5.49       1.000         331.9     0.790     -5.022e+00
 53       1.9917e+02     1.2495e-02        -5.61       1.000         334.8     0.790     -5.022e+00
 54       1.6906e+02     1.2610e-02        -5.76       1.000         337.8     0.790     -5.022e+00
 55       1.4351e+02     1.2729e-02        -5.94       1.000         341.1     0.790     -5.022e+00
 56       1.2182e+02     1.2853e-02        -6.16       1.000         344.5     0.790     -5.022e+00
 57       1.0340e+02     1.2988e-02        -6.40       1.000         348.3     0.789     -5.022e+00
 58       8.7775e+01     1.3132e-02        -6.64       1.000         351.8     0.790     -5.022e+00
 59       7.4508e+01     1.3284e-02        -6.90       1.000         355.0     0.790     -5.022e+00
 60       6.3246e+01     1.3451e-02        -7.13       1.000         358.4     0.790     -5.022e+00
 61       5.3654e+01     1.3628e-02        -7.38       1.000         361.6     0.789     -5.022e+00
 62       4.5517e+01     1.3816e-02        -7.66       1.000         364.6     0.790     -5.022e+00
 63       3.8614e+01     1.4011e-02        -7.91       1.000         367.8     0.789     -5.022e+00
 64       3.2758e+01     1.4207e-02        -8.16       1.000         371.2     0.790     -5.022e+00
 65       2.7790e+01     1.4409e-02        -8.40       1.000         374.1     0.790     -5.022e+00
 66       2.3575e+01     1.4601e-02        -8.63       1.000         376.3     0.790     -5.022e+00
 67       2.0000e+01     1.4783e-02        -8.92       1.000         378.6     0.790     -5.022e+00
 68       1.6967e+01     1.4970e-02        -9.27       1.000         381.0     0.791     -5.022e+00
 69       1.4394e+01     1.5147e-02        -9.70       1.000         383.4     0.790     -5.022e+00
 70       1.2211e+01     1.5338e-02       -10.35       1.000         386.0     0.790     -5.022e+00
 71       1.0359e+01     1.5565e-02       -11.20       1.000         388.6     0.790     -5.022e+00
 72       8.7879e+00     1.5845e-02       -12.30       1.000         391.4     0.789     -5.022e+00
 73       7.4552e+00     1.6164e-02       -13.39       1.000         394.3     0.792     -5.022e+00
 74       6.3246e+00     1.6596e-02       -14.55       1.000         397.4     0.786     -5.022e+00
 75       5.3654e+00     1.7154e-02       -15.95       0.999         400.7     0.794     -5.022e+00
 76       4.5517e+00     1.7853e-02       -16.86       0.999         404.2     0.787     -5.022e+00
 77       3.8614e+00     1.8698e-02       -17.64       0.999         407.9     0.785     -5.022e+00
 78       3.2758e+00     1.9613e-02       -17.97       0.999         412.1     0.788     -5.022e+00
 79       2.7790e+00     2.0546e-02       -18.02       0.999         416.6     0.798     -5.022e+00
 80       2.3575e+00     2.1605e-02       -17.47       0.999         421.6     0.795     -5.022e+00
 81       2.0000e+00     2.2525e-02       -16.91       0.998         427.2     0.785     -5.022e+00
 82       1.6967e+00     2.3490e-02       -15.51       0.999         434.8     0.789     -5.022e+00
 83       1.4394e+00     2.4304e-02       -14.53       0.998         441.6     0.789     -5.022e+00
 84       1.2211e+00     2.5111e-02       -13.46       0.996         449.0     0.789     -5.022e+00
 85       1.0359e+00     2.5613e-02       -11.87       0.996         457.2     0.789     -5.022e+00
 86       8.7879e-01     2.6055e-02       -10.39       0.995         467.1     0.789     -5.022e+00
 87       7.4552e-01     2.6453e-02        -9.76       0.996         481.5     0.789     -5.022e+00
 88       6.3246e-01     2.6843e-02        -8.92       0.994         493.8     0.789     -5.022e+00
 89       5.3654e-01     2.7263e-02        -7.93       0.995         507.7     0.789     -5.022e+00
 90       4.5517e-01     2.7603e-02        -6.94       0.995         524.7     0.787     -5.022e+00
 91       3.8614e-01     2.7897e-02        -5.73       0.998         543.8     0.788     -5.022e+00
 92       3.2758e-01     2.7970e-02        -5.05       0.995         565.6     0.788     -5.022e+00
 93       2.7790e-01     2.8172e-02        -4.41       0.996         590.4     0.788     -5.022e+00
 94       2.3575e-01     2.8139e-02        -3.91       0.994         621.2     0.788     -5.022e+00
 95       2.0000e-01     2.8377e-02        -3.42       0.994         656.2     0.789     -5.022e+00
 96       1.6967e-01     2.8389e-02        -2.93       0.994         693.3     0.788     -5.022e+00
 97       1.4394e-01     2.8662e-02        -2.61       0.995         732.9     0.789     -5.022e+00
 98       1.2211e-01     2.8520e-02        -2.22       0.993         778.3     0.789     -5.022e+00
 99       1.0359e-01     2.8538e-02        -2.28       0.995         832.4     0.786     -5.022e+00
100       8.7879e-02     2.8537e-02        -1.35       0.994         894.7     0.786     -5.022e+00
101       7.4552e-02     2.8659e-02        -1.54       0.995         966.5     0.787     -5.022e+00
102       6.3246e-02     2.8630e-02        -1.23       0.995        1049.6     0.787     -5.022e+00
103       5.3654e-02     2.8789e-02        -0.89       0.994        1145.9     0.788     -5.022e+00
104       4.5517e-02     2.8619e-02        -1.17       0.994        1257.9     0.788     -5.022e+00
105       3.8614e-02     2.8741e-02        -1.06       0.994        1388.3     0.788     -5.022e+00
106       3.2758e-02     2.8728e-02        -0.62       0.994        1540.5     0.788     -5.022e+00
107       2.7790e-02     2.8711e-02        -0.43       0.995        1718.3     0.785     -5.022e+00
108       2.3575e-02     2.8740e-02        -0.41       0.994        1926.4     0.785     -5.022e+00
109       2.0000e-02     2.8726e-02        -0.32       0.995        2170.0     0.786     -5.022e+00

File: Projects/Code test/99_eg_degradation/2024-09-04_hq_sp_cu-31_durabilitiy_0846_425-75_060-120-120_780_dc5024ma_ac500ma_eis04.txt
File.......:  2024-09-04_hq_sp_cu-31_durabilitiy_0846_425-75_060-120-120_780_dc5024ma_ac500ma_eis04 - SEP,04.2024

System.....:  
Potential..:  0.786V
Current....:  -5.0247A, Ampl: 500mA
Temperature:  -0.0+-0.0C
Time.......:  10:16:20 - 10:54:21
Comment....:  
              
              
              
(area/cm^2):  
               
Impedance samples

Lines:   109
Columns: 7

Number   Frequency/Hz   impedance/Ohm   Phase/deg   Significance   Time/s    Voltage/V   Current/A 
   1      1.0000e+06     9.3493e-03       -67.99       0.999           0.0     0.789     -5.024e+00
   2      8.4885e+05     1.0215e-02       -64.49       0.990          14.8     0.789     -5.024e+00
   3      7.2055e+05     9.4562e-03       -68.86       0.995          22.7     0.788     -5.024e+00
   4      6.1164e+05     1.1223e-02       -64.43       0.998          31.6     0.788     -5.024e+00
   5      5.1919e+05     1.2337e-02       -57.19       0.999          41.6     0.788     -5.024e+00
   6      4.4071e+05     1.4040e-02       -41.24       1.000          50.5     0.789     -5.024e+00
   7      3.7410e+05     1.3023e-02       -25.84       0.998          58.2     0.789     -5.024e+00
   8      3.1755e+05     1.2027e-02       -16.78       0.999          66.8     0.788     -5.024e+00
   9      2.6956e+05     1.1306e-02        -9.05       0.999          76.5     0.788     -5.024e+00
  10      2.2881e+05     1.0614e-02        -1.61       0.999          85.2     0.788     -5.024e+00
  11      1.9423e+05     9.9426e-03         9.15       0.999          92.7     0.789     -5.024e+00
  12      1.6487e+05     5.4500e-03        13.79       0.998         101.1     0.789     -5.024e+00
  13      1.3995e+05     7.6457e-03       -13.88       0.999         110.5     0.789     -5.024e+00
  14      1.1880e+05     7.7748e-03        -4.73       0.999         118.6     0.788     -5.024e+00
  15      1.0084e+05     7.8742e-03        -4.41       0.999         125.2     0.789     -5.024e+00
  16      8.5598e+04     7.9489e-03        -4.29       0.999         132.7     0.789     -5.024e+00
  17      7.2660e+04     8.0110e-03        -5.10       1.000         141.2     0.788     -5.024e+00
  18      6.1678e+04     8.0633e-03        -5.84       1.000         148.7     0.789     -5.024e+00
  19      5.2355e+04     8.1682e-03        -6.44       1.000         155.2     0.789     -5.024e+00
  20      4.4442e+04     8.2957e-03        -7.18       1.000         162.5     0.789     -5.024e+00
  21      3.7724e+04     8.4287e-03        -7.64       1.000         170.8     0.789     -5.024e+00
  22      3.2022e+04     8.5880e-03        -8.15       1.000         180.1     0.789     -5.024e+00
  23      2.7182e+04     8.7550e-03        -8.45       1.000         188.4     0.788     -5.024e+00
  24      2.3074e+04     8.9155e-03        -8.69       1.000         195.5     0.789     -5.024e+00
  25      1.9586e+04     9.1073e-03        -8.84       1.000         203.5     0.789     -5.024e+00
  26      1.6626e+04     9.3013e-03        -8.97       1.000         212.5     0.789     -5.024e+00
  27      1.4113e+04     9.5300e-03        -8.68       1.000         221.0     0.788     -5.024e+00
  28      1.1980e+04     9.7181e-03        -8.52       1.000         228.2     0.789     -5.024e+00
  29      1.0169e+04     9.8953e-03        -8.35       1.000         236.0     0.788     -5.024e+00
  30      8.6318e+03     1.0066e-02        -8.12       1.000         244.0     0.789     -5.024e+00
  31      7.3271e+03     1.0231e-02        -7.89       1.000         250.0     0.789     -5.024e+00
  32      6.2196e+03     1.0388e-02        -7.62       1.000         254.1     0.788     -5.024e+00
  33      5.2795e+03     1.0536e-02        -7.34       1.000         258.3     0.788     -5.024e+00
  34      4.4815e+03     1.0677e-02        -7.06       1.000         262.9     0.789     -5.024e+00
  35      3.8041e+03     1.0810e-02        -6.79       1.000         267.1     0.788     -5.024e+00
  36      3.2291e+03     1.0936e-02        -6.53       1.000         270.9     0.789     -5.024e+00
  37      2.7411e+03     1.1055e-02        -6.29       1.000         275.0     0.788     -5.024e+00
  38      2.3267e+03     1.1169e-02        -6.07       1.000         279.5     0.789     -5.024e+00
  39      1.9751e+03     1.1278e-02        -5.88       1.000         284.5     0.788     -5.024e+00
  40      1.6765e+03     1.1385e-02        -5.70       1.000         289.0     0.788     -5.024e+00
  41      1.4231e+03     1.1489e-02        -5.56       1.000         293.0     0.788     -5.024e+00
  42      1.2080e+03     1.1589e-02        -5.43       1.000         297.4     0.789     -5.024e+00
  43      1.0254e+03     1.1688e-02        -5.34       1.000         302.3     0.789     -5.024e+00
  44      8.7043e+02     1.1788e-02        -5.29       1.000         306.2     0.789     -5.024e+00
  45      7.3887e+02     1.1886e-02        -5.24       1.000         309.2     0.788     -5.024e+00
  46      6.2719e+02     1.1984e-02        -5.21       1.000         312.3     0.789     -5.024e+00
  47      5.3239e+02     1.2084e-02        -5.21       1.000         315.7     0.788     -5.024e+00
  48      4.5192e+02     1.2184e-02        -5.23       1.000         318.8     0.788     -5.024e+00
  49      3.8361e+02     1.2286e-02        -5.27       1.000         321.7     0.789     -5.024e+00
  50      3.2563e+02     1.2390e-02        -5.33       1.000         324.8     0.788     -5.024e+00
  51      2.7641e+02     1.2498e-02        -5.41       1.000         328.1     0.789     -5.024e+00
  52      2.3463e+02     1.2607e-02        -5.52       1.000         331.2     0.788     -5.024e+00
  53      1.9917e+02     1.2720e-02        -5.64       1.000         334.1     0.788     -5.024e+00
  54      1.6906e+02     1.2835e-02        -5.78       1.000         337.1     0.789     -5.024e+00
  55      1.4351e+02     1.2957e-02        -5.96       1.000         340.4     0.789     -5.024e+00
  56      1.2182e+02     1.3085e-02        -6.18       1.000         343.8     0.789     -5.024e+00
  57      1.0340e+02     1.3223e-02        -6.40       1.000         347.6     0.789     -5.024e+00
  58      8.7775e+01     1.3368e-02        -6.66       1.000         351.1     0.789     -5.024e+00
  59      7.4508e+01     1.3525e-02        -6.92       1.000         354.3     0.788     -5.024e+00
  60      6.3246e+01     1.3697e-02        -7.15       1.000         357.7     0.788     -5.024e+00
  61      5.3654e+01     1.3878e-02        -7.40       1.000         360.9     0.788     -5.024e+00
  62      4.5517e+01     1.4072e-02        -7.67       1.000         363.9     0.789     -5.024e+00
  63      3.8614e+01     1.4268e-02        -7.89       1.000         367.1     0.788     -5.024e+00
  64      3.2758e+01     1.4470e-02        -8.10       1.000         370.5     0.789     -5.024e+00
  65      2.7790e+01     1.4673e-02        -8.30       1.000         373.4     0.789     -5.024e+00
  66      2.3575e+01     1.4871e-02        -8.59       1.000         375.6     0.789     -5.024e+00
  67      2.0000e+01     1.5071e-02        -8.77       1.000         377.9     0.789     -5.024e+00
  68      1.6967e+01     1.5263e-02        -9.29       0.999         380.3     0.790     -5.024e+00
  69      1.4394e+01     1.5425e-02        -9.64       1.000         382.7     0.789     -5.024e+00
  70      1.2211e+01     1.5626e-02       -10.31       1.000         385.3     0.788     -5.024e+00
  71      1.0359e+01     1.5844e-02       -11.12       1.000         387.9     0.788     -5.024e+00
  72      8.7879e+00     1.6104e-02       -12.06       1.000         390.6     0.788     -5.024e+00
  73      7.4552e+00     1.6454e-02       -13.26       1.000         393.6     0.791     -5.024e+00
  74      6.3246e+00     1.6890e-02       -14.37       1.000         396.7     0.785     -5.024e+00
  75      5.3654e+00     1.7470e-02       -15.72       0.999         400.0     0.794     -5.024e+00
  76      4.5517e+00     1.8214e-02       -16.81       0.999         403.5     0.786     -5.024e+00
  77      3.8614e+00     1.9008e-02       -17.54       0.999         407.2     0.783     -5.024e+00
  78      3.2758e+00     1.9943e-02       -17.67       0.999         411.4     0.786     -5.024e+00
  79      2.7790e+00     2.0897e-02       -17.79       0.999         415.9     0.797     -5.024e+00
  80      2.3575e+00     2.1910e-02       -17.26       0.998         421.0     0.794     -5.024e+00
  81      2.0000e+00     2.2950e-02       -16.76       0.998         426.4     0.783     -5.024e+00
  82      1.6967e+00     2.3728e-02       -15.23       0.998         434.1     0.788     -5.024e+00
  83      1.4394e+00     2.4459e-02       -14.50       0.997         440.8     0.788     -5.024e+00
  84      1.2211e+00     2.5457e-02       -13.29       0.996         448.3     0.787     -5.024e+00
  85      1.0359e+00     2.5844e-02       -11.40       0.997         456.5     0.788     -5.024e+00
  86      8.7879e-01     2.6356e-02       -10.28       0.996         469.6     0.788     -5.024e+00
  87      7.4552e-01     2.6727e-02        -9.62       0.995         480.6     0.787     -5.024e+00
  88      6.3246e-01     2.7248e-02        -8.71       0.996         492.9     0.787     -5.024e+00
  89      5.3654e-01     2.7603e-02        -7.81       0.995         506.8     0.788     -5.024e+00
  90      4.5517e-01     2.7928e-02        -6.42       0.996         523.7     0.786     -5.024e+00
  91      3.8614e-01     2.8156e-02        -5.73       0.995         542.9     0.786     -5.024e+00
  92      3.2758e-01     2.8268e-02        -5.13       0.996         564.6     0.787     -5.024e+00
  93      2.7790e-01     2.8268e-02        -4.39       0.994         589.4     0.787     -5.024e+00
  94      2.3575e-01     2.8432e-02        -3.94       0.995         620.2     0.787     -5.024e+00
  95      2.0000e-01     2.8595e-02        -3.53       0.995         655.3     0.787     -5.024e+00
  96      1.6967e-01     2.8597e-02        -3.05       0.994         692.4     0.787     -5.024e+00
  97      1.4394e-01     2.8789e-02        -2.50       0.994         731.9     0.787     -5.024e+00
  98      1.2211e-01     2.8780e-02        -2.29       0.995         777.3     0.788     -5.024e+00
  99      1.0359e-01     2.8873e-02        -2.22       0.993         831.5     0.785     -5.024e+00
 100      8.7879e-02     2.8773e-02        -1.35       0.995         893.7     0.785     -5.024e+00
 101      7.4552e-02     2.8900e-02        -1.33       0.994         965.6     0.786     -5.024e+00
 102      6.3246e-02     2.8934e-02        -1.11       0.994        1048.6     0.786     -5.024e+00
 103      5.3654e-02     2.9063e-02        -0.99       0.994        1145.0     0.786     -5.024e+00
 104      4.5517e-02     2.8954e-02        -0.97       0.996        1257.0     0.786     -5.024e+00
 105      3.8614e-02     2.8978e-02        -0.45       0.994        1387.4     0.787     -5.024e+00
 106      3.2758e-02     2.8920e-02        -0.48       0.994        1539.6     0.787     -5.024e+00
 107      2.7790e-02     2.8926e-02        -0.46       0.995        1717.4     0.784     -5.024e+00
 108      2.3575e-02     2.8942e-02        -0.45       0.996        1925.4     0.784     -5.024e+00
 109      2.0000e-02     2.8990e-02        -0.30       0.995        2169.1     0.785     -5.024e+00
